Repository: VedantZope/Abaqus-Fracture-Mechanics

# Fracture Parameters Calibration using Abaqus Simulations

This project code is used to optimize the Ductile Fracture Parameters in Extended modified Bai-Wierzbicki (eMBW) model

`Problem formulation`: Given an experimental force displacement (FD) curve of a geometry design (such as Notched Dog Bone NDBR50) of a material (such as DP1000) under a certain temperature (400 degrees), determine its Ductile Fracture Parameters such that when this parameters are fed as input to Abaqus, the software simulation will produce a fracture point on the FD curve that matches that of the experimental FD curve.    

`Workflow`: This project is a multiple objective optimization (MOO) task, which requires calibrating the Ductile Fracture Parameters to match fracture points of multiple FD curves (of different geometries) at once in the same temperature. 

`Stages`: This project has 2 main stages: producing a large number of initial guesses as the knowledge basis for optimization(Done using Latin Hypercube sampling), and running iterative calibration, where Bayesian optimization continues to update its surrogate model (Gaussian process) as more simulations are added to the knowledge basis.

## Status

## How to run the project code

At the basics, these are the only folders and files required for running simulations. Others are not required or for postprocessing only. 

```
Abaqus-Macromechanics-Project
├───configs <- This is for global configurations. Users need to manually change the global_configs.xlsx
├───log <- Logging the progress into a text file
├───modules <- Containing python files as smaller modules that aid the calibration workflow
├───optimizers <- Containing Bayesian optimization code
├───paramInfo <- Defines Fracture parameter settings (range and exponent). Users need to manually define this
│   └───{material}
├───results <- Storing the simulation results
│   └───{material}
│       ├───{geometry}
│       │   ├───initial
│       │   │   ├───common
│       │   │   └───data
│       │   └───iteration
│       │       ├───common
│       │       └───data
├───simulations <- Temporary folders for storing simulations. After simulation, outputs are copied to result folder
│   └───{material}
│       ├───{geometry}
│       │   ├───initial
│       │   └───iteration
├───targets <- Storing experimental force-displacement curves that needs to be matched. Users need to manually add the FD curve excel files
│   ├───{material}
│   │   ├───{geometry}
├───stage0_configs.py <- Extracting the global configurations
├───stage0_initialize_directory.py <- Used to automatically initialize required project hierarchy folders
├───stage1_prepare_targetCurve.py <- Used to extract the FD curves from targets folder
├───stage2_run_initialSims.py <- Used to run initial guesses. Results are stored in results/{material}/{geometry}/initial
├───stage3_prepare_simCurves.py <- Used to extract initial guess simulations and iteration simulation (if they exist) and combine/interpolate the FD curves
├───stage4_iterative_calibration.py <- Used to run iterative parameter calibration. Results are stored in results/{material}/{geometry}/iteration
```

- Stage 1: Fixing the configs/global_configs.xlsx for your desire problem

- Stage 2: Running python stage0_initialize_directory.py. This is for folders generation

- Stage 3: You need to create FD_curve.csv under directory targets\{material}\{geometry}
         This csv file should have 3 columns name displacement,mm force,kN and force,N
- Stage 4: You need to create paramInfo.xlsx under directory paramInfo\{material}
         This csv file should have 4 columns depending on the number of parameters in Fracture model(eMBW In our case). Other columns like lowerBound, upperBound, exponent, name and unit should also be defined

- Stage 5: run the code
  ```
  $ pip install --user requirements.txt # Run only once
  $ python optimize.py # The only command you would need to run the project code
  ```
- Stage 6: The results will be output to the directory results\{material}\iteration
         Under this directory are iteration simulation result with index 1,2,3,... and a folder called common, which stores FD_Curves.npy
         The data structure of FD_Curves.npy is as follows:

  dictionary of \
  &nbsp;&nbsp;&nbsp;&nbsp; keys: parameter tuple of fracture model (("E1": value), ("E2": value), ("E3": value) ("E4": value)) \
  &nbsp;&nbsp;&nbsp;&nbsp; values: dictionary of force displacement \
  &nbsp;&nbsp;&nbsp;&nbsp;&nbsp;&nbsp; key: force in N, value: numpy array \
  &nbsp;&nbsp;&nbsp;&nbsp;&nbsp;&nbsp; key: displacement in mm, value: numpy array 

Note: The workflow is resistant to interruption. When you interrupted at iteration N, and when you rerun again with the same configurations, it will resume at iteration N again. 
         
- Stage 7: The workflow assumed that the initial guesses are wavy/jagged force-displacement curve.

File: SOO_targets/DP1000_25C_SwiftVoce_NDBR50_curve1/FD_Curve.csv
displacement/mm,force/kN,force/N
0.01629709,0.537541156,537.541156
0.016530185,0.318113608,318.113608
0.016578747,0.340907277,340.907277
0.017120927,0.372783745,372.783745
0.017527823,0.409911676,409.911676
0.017834554,0.449090339,449.090339
0.0182521,0.488292614,488.292614
0.01883729,0.5272115730000001,527.211573
0.019182783,0.565365516,565.365516
0.019542042,0.603152058,603.152058
0.019825888,0.641759831,641.759831
0.020168694,0.679205822,679.205822
0.020357752,0.715688927,715.6889269999999
0.021125282,0.7517279720000001,751.727972
0.021374828,0.787460323,787.460323
0.021904877,0.82250765,822.50765
0.022136652,0.856227722,856.227722
0.022089679,0.887664047,887.664047
0.02261307,0.916854883,916.854883
0.022907684,0.9436425940000001,943.642594
0.022948333,0.967843747,967.843747
0.023464398,0.989095326,989.095326
0.023549778,1.0078054810000001,1007.805481
0.023517953,1.024393665,1024.393665
0.023901762,1.0401518550000002,1040.151855
0.023852922,1.054191362,1054.191362
0.024010835,1.067490697,1067.490697
0.023934646,1.0805578720000002,1080.557872
0.024242474,1.093661937,1093.661937
0.024421239,1.10605668,1106.05668
0.024591894,1.11793714,1117.93714
0.024472388,1.128884839,1128.8848389999998
0.024395333,1.139286715,1139.286715
0.024363955,1.149484619,1149.484619
0.024568326,1.159186048,1159.186048
0.024476169,1.1685192910000002,1168.519291
0.02447661,1.177818268,1177.818268
0.02474494,1.187779401,1187.779401
0.024760853,1.197479536,1197.4795359999998
0.024610678,1.206774677,1206.774677
0.024711736,1.21615986,1216.15986
0.02469201,1.225631047,1225.631047
0.024698066,1.234926722,1234.926722
0.024694018,1.244206337,1244.206337
0.024649732,1.253482592,1253.4825919999998
0.024820526,1.262717417,1262.7174169999998
0.024981978,1.272255159,1272.255159
0.025012168,1.2818456859999998,1281.845686
0.025495232,1.291381079,1291.381079
0.0250316,1.3005534829999998,1300.553483
0.025287037,1.3097387880000002,1309.738788
0.025294827,1.318900833,1318.900833
0.025311613,1.327774114,1327.7741139999998
0.025312325,1.336525363,1336.525363
0.025210488,1.345923776,1345.923776
0.025584254,1.356001802,1356.001802
0.025623911,1.3657310310000002,1365.731031
0.025872993,1.375401912,1375.401912
0.026374099,1.385150067,1385.150067
0.026254221,1.394262667,1394.262667
0.026051267,1.403156478,1403.156478
0.02598446,1.412066333,1412.066333
0.026286996,1.4211853799999998,1421.18538
0.026201639,1.4306291329999998,1430.629133
0.026476107,1.440515984,1440.515984
0.026161204,1.4502518789999999,1450.251879
0.02678783,1.459764723,1459.764723
0.026269437,1.469106629,1469.106629
0.026443593,1.478650774,1478.650774
0.02620025,1.488343128,1488.343128
0.026450513,1.498015506,1498.015506
0.026553538,1.507843894,1507.843894
0.026308552,1.518111503,1518.111503
0.02740929,1.527895439,1527.895439
0.026432345,1.537567728,1537.567728
0.027186448,1.547292859,1547.292859
0.027194349,1.5570154090000001,1557.015409
0.027442038,1.566593374,1566.593374
0.027202624,1.576045274,1576.0452739999998
0.027079489,1.58539446,1585.39446
0.027402753,1.594618,1594.6180000000002
0.027496673,1.604779368,1604.779368
0.027924645,1.615160377,1615.160377
0.027620452,1.625355572,1625.355572
0.02770724,1.635334515,1635.334515
0.027822248,1.645587305,1645.587305
0.02786865,1.6552784600000001,1655.27846
0.028184176,1.664801136,1664.8011359999998
0.028021002,1.674268776,1674.268776
0.027914207,1.684334427,1684.334427
0.028030211,1.694828704,1694.828704
0.028269671,1.705260857,1705.260857
0.028544254,1.715709622,1715.709622
0.028520951,1.725798325,1725.798325
0.028409655,1.735728812,1735.728812
0.028578957,1.746110265,1746.110265
0.028658877,1.756520142,1756.520142
0.028740423,1.766542176,1766.542176
0.028712429,1.7771391110000003,1777.1391110000002
0.029067338,1.788356054,1788.356054
0.029222345,1.799090341,1799.090341
0.029250915,1.809450112,1809.450112
0.029305416,1.820023997,1820.023997
0.0292804,1.8305782369999999,1830.578237
0.029382712,1.8406724870000002,1840.672487
0.029608485,1.8507950530000001,1850.795053
0.029810148,1.8611927510000001,1861.192751
0.030081323,1.871675364,1871.675364
0.030132938,1.882533688,1882.533688
0.030056391,1.893572115,1893.572115
0.030126975,1.904605521,1904.605521
0.030346705,1.9156510310000001,1915.651031
0.030603754,1.926720102,1926.720102
0.030621211,1.937580533,1937.580533
0.030859551,1.947466677,1947.466677
0.030656449,1.957800938,1957.800938
0.031116508,1.968361913,1968.361913
0.031132181,1.979343993,1979.343993
0.031410161,1.990432811,1990.432811
0.031812987,2.001283536,2001.283536
0.031399554,2.012142408,2012.142408
0.031437189,2.022931641,2022.931641
0.031500289,2.033693559,2033.693559
0.03164073,2.0449537330000003,2044.953733
0.031548123,2.056009546,2056.009546
0.031734522,2.0675041750000003,2067.504175
0.031969641,2.079440517,2079.440517
0.031983909,2.090670819,2090.670819
0.031995288,2.10156266,2101.56266
0.032057194,2.11275455,2112.75455
0.03204116,2.123808342,2123.808342
0.032178233,2.1345201830000002,2134.520183
0.032259607,2.1453510849999997,2145.351085
0.032169318,2.156292638,2156.292638
0.03256181,2.167501994,2167.501994
0.0325508,2.178819319,2178.819319
0.032240229,2.190246963,2190.246963
0.032568043,2.201706408,2201.706408
0.032827624,2.213182788,2213.182788
0.032803095,2.224822699,2224.8226990000003
0.032641958,2.2361924970000002,2236.192497
0.032879231,2.2467608770000003,2246.760877
0.033161787,2.257281255,2257.281255
0.033463004,2.2678763130000004,2267.876313
0.0337735,2.27956466,2279.56466
0.03352988,2.291058531,2291.058531
0.033523856,2.3025696520000003,2302.569652
0.033864955,2.3138573080000002,2313.857308
0.033876379,2.324699095,2324.699095
0.033914362,2.335630321,2335.630321
0.033887428,2.3471106750000006,2347.1106750000004
0.034044918,2.358391867,2358.391867
0.034109186,2.3700508410000003,2370.050841
0.034055569,2.3824580030000004,2382.458003
0.033762473,2.3943725639999998,2394.372564
0.033951616,2.405547944,2405.547944
0.034108268,2.416798976,2416.798976
0.034700183,2.428286255,2428.286255
0.034790135,2.439711072,2439.711072
0.035148512,2.450930202,2450.930202
0.035169381,2.462152267,2462.152267
0.035316804,2.473393022,2473.393022
0.035320072,2.48473244,2484.73244
0.035354222,2.496475494,2496.475494
0.035683432,2.508565716,2508.565716
0.035693459,2.5203831030000003,2520.383103
0.035763504,2.532266626,2532.266626
0.035949568,2.544050159,2544.0501590000003
0.036380919,2.555347369,2555.347369
0.036626321,2.566379896,2566.379896
0.036494929,2.577861426,2577.861426
0.036464096,2.590109011,2590.109011
0.036511921,2.601963365,2601.963365
0.036574347,2.6136412420000004,2613.641242
0.036861993,2.6253172100000004,2625.31721
0.037011744,2.636823212,2636.823212
0.037195177,2.6482442280000003,2648.244228
0.037223842,2.6600380460000004,2660.038046
0.037339693,2.67191721,2671.91721
0.03745831,2.683801328,2683.801328
0.037566548,2.696652286,2696.652286
0.037655934,2.709301431,2709.301431
0.037842777,2.721457122,2721.457122
0.038468047,2.7334711090000003,2733.471109
0.038312327,2.7455073210000003,2745.507321
0.038253408,2.757497554,2757.497554
0.038396641,2.769043804,2769.043804
0.038446077,2.780940815,2780.940815
0.038617688,2.7929691130000003,2792.969113
0.039098038,2.80541726,2805.41726
0.038855208,2.8180482980000003,2818.048298
0.039167505,2.831020514,2831.020514
0.039299766,2.843746968,2843.746968
0.039423882,2.8565754810000006,2856.5754810000003
0.039792184,2.869492867,2869.492867
0.039964313,2.88179999,2881.79999
0.039961328,2.89367989,2893.67989
0.040211113,2.905696995,2905.696995
0.040320515,2.9185690000000006,2918.5690000000004
0.040338991,2.9310806680000003,2931.080668
0.040657066,2.94380467,2943.80467
0.04093253,2.956455372,2956.4553720000004
0.040817994,2.968740518,2968.740518
0.041203447,2.980968797,2980.968797
0.041400617,2.9933353510000003,2993.335351
0.04139749,3.005908876,3005.908876
0.041130616,3.018966523,3018.966523
0.041426212,3.032444853,3032.444853
0.041681474,3.045896246,3045.896246
0.041668038,3.058779317,3058.779317
0.041685621,3.0713208300000003,3071.32083
0.041640616,3.083712754,3083.712754
0.042100381,3.0963514460000003,3096.351446
0.042236226,3.109054462,3109.054462
0.042171383,3.121848646,3121.848646
0.042403017,3.134897497,3134.897497
0.042281199,3.148105775,3148.105775
0.042576489,3.160853382,3160.853382
0.042658391,3.174175211,3174.175211
0.042805193,3.1875843070000003,3187.584307
0.043166106,3.20081543,3200.81543
0.043106953,3.213977034,3213.977034
0.043363107,3.226603003,3226.603003
0.043333147,3.2390370330000002,3239.037033
0.04334346,3.251719456,3251.719456
0.043719,3.265019824,3265.019824
0.043718808,3.278565636,3278.5656360000003
0.043920934,3.291839356,3291.839356
0.044217611,3.3051112440000003,3305.111244
0.044472373,3.31814747,3318.14747
0.044797722,3.330703336,3330.703336
0.044906262,3.343566637,3343.566637
0.045094919,3.3565590190000005,3356.5590190000003
0.04491719,3.36997775,3369.97775
0.045016368,3.384145732,3384.145732
0.044816524,3.398267599,3398.267599
0.045114,3.41199361,3411.99361
0.045658995,3.425070604,3425.070604
0.045732585,3.4382767670000005,3438.2767670000003
0.046000606,3.451517563,3451.517563
0.045987572,3.464577858,3464.577858
0.045987145,3.477530307,3477.530307
0.046181418,3.4908311010000004,3490.831101
0.04626778,3.504627773,3504.627773
0.046616187,3.518185121,3518.185121
0.046944403,3.5318661780000005,3531.866178
0.046942721,3.5454593710000006,3545.4593710000004
0.047291359,3.559257493,3559.257493
0.047261008,3.5730550000000005,3573.0550000000003
0.047646315,3.586729166,3586.729166
0.04786045,3.5998936020000003,3599.893602
0.047992004,3.61318836,3613.18836
0.048048822,3.6273946329999998,3627.394633
0.048154162,3.6414604,3641.4604
0.048221796,3.655175079,3655.175079
0.048429824,3.6688323019999998,3668.832302
0.048518148,3.682575273,3682.575273
0.04867341,3.696134046,3696.134046
0.049527754,3.709667522,3709.667522
0.048968232,3.7234267530000005,3723.426753
0.049156779,3.737525905,3737.525905
0.049749516,3.751893185,3751.893185
0.050033969,3.766664077,3766.664077
0.050131111,3.781284755,3781.284755
0.0503004,3.795186344,3795.186344
0.050354396,3.808935173,3808.935173
0.050491541,3.823077729,3823.077729
0.050606072,3.8367042419999997,3836.704242
0.050802478,3.850169054,3850.169054
0.050960853,3.864017778,3864.017778
0.051108552,3.878488816,3878.488816
0.051456379,3.892959927,3892.959927
0.051303269,3.907611523,3907.611523
0.051719558,3.9222606380000005,3922.260638
0.052210387,3.937012068,3937.012068
0.052275714,3.951577948,3951.577948
0.052708502,3.9663282420000003,3966.328242
0.053221779,3.98053102,3980.53102
0.052793457,3.994314818,3994.314818
0.052491369,4.008554286,4008.554286
0.05297259,4.023555927,4023.555927
0.053104797,4.038488115,4038.488115
0.053583309,4.052876698000001,4052.876698000001
0.054024697,4.067349866,4067.349866
0.053964812,4.081736005000001,4081.736005
0.054252816,4.095762195,4095.762195
0.054141752,4.110019272,4110.019272
0.054386492,4.124717944,4124.717944
0.054587614,4.139986538,4139.986537999999
0.054717266,4.155564499,4155.564498999999
0.054736688,4.170698248,4170.698248
0.054906605,4.184847761,4184.847761
0.055144897,4.199078037,4199.078036999999
0.055469687,4.213525141,4213.525141
0.055882147,4.22810431,4228.10431
0.056226694,4.242387663000001,4242.387663
0.056192018,4.257065342,4257.065342
0.055953724,4.272012372,4272.012372
0.055988335,4.286807337,4286.807337
0.056285409,4.301571995,4301.571994999999
0.056820204,4.316573614,4316.573614
0.057135273,4.331888536,4331.888536
0.057028794,4.347203953,4347.203953
0.057174638,4.362566022,4362.566022
0.057406821,4.3775500880000004,4377.550088
0.057360576,4.391992431,4391.992431000001
0.05734417,4.407053545,4407.053545
0.05749376,4.422609216,4422.609216
0.058194984,4.437978835,4437.978835
0.058372756,4.452956295,4452.956295
0.058242204,4.46809082,4468.090819999999
0.058334694,4.483072958,4483.072958
0.058499454,4.496935886,4496.935886
0.058673016,4.511412470000001,4511.41247
0.05908694,4.526880296000001,4526.880296
0.059357079,4.542655141,4542.655141
0.059478992,4.558633824,4558.6338240000005
0.059684667,4.57486421,4574.864210000001
0.059822033,4.590253734,4590.253734
0.060102262,4.605174463,4605.174463
0.060374131,4.620141363,4620.141363
0.060351057,4.635003751,4635.003751
0.060560228,4.649676449,4649.6764490000005
0.060689976,4.664649697,4664.649697
0.061126781,4.679975059,4679.975059
0.061378186,4.695891146,4695.891146
0.061677088,4.711358021,4711.358021
0.061854758,4.727187089,4727.187089
0.062214326,4.743026665,4743.026665
0.062443952,4.758602836000001,4758.602836
0.062503121,4.774257394,4774.257394
0.062557825,4.789936389,4789.936389
0.06269831,4.805126263,4805.126263
0.06281106,4.820052980000001,4820.05298
0.063078594,4.835967946000001,4835.967946000001
0.063506657,4.852104813000001,4852.104813000001
0.063752635,4.867538498,4867.538498
0.063735207,4.883081371,4883.081371
0.063873498,4.899020182,4899.020182
0.063956559,4.914540652,4914.540652000001
0.064359279,4.929996840000001,4929.996840000001
0.064567394,4.945814793,4945.8147930000005
0.06489445,4.962104253000001,4962.104253
0.065013085,4.979031097,4979.031097
0.065314243,4.995831191,4995.831190999999
0.065679707,5.012491319,5012.491319
0.065883431,5.028269358,5028.2693580000005
0.065979995,5.043904519,5043.904519
0.066334088,5.059763633,5059.7636330000005
0.066546582,5.075423621,5075.423621
0.066635085,5.091117719,5091.117719
0.067049778,5.107310941,5107.310941
0.067457138,5.123595185,5123.595185
0.067420867,5.139606163000001,5139.606163
0.067590222,5.15588231,5155.88231
0.067826345,5.172534631,5172.534631
0.068115842,5.189343121,5189.343121
0.068258211,5.206200051,5206.200051
0.068423999,5.222892503,5222.892503
0.068559059,5.239045276,5239.045276
0.06853657,5.254781421,5254.781421
0.068944732,5.271109789,5271.109788999999
0.069061626,5.287908847,5287.908847
0.069317561,5.30453578,5304.53578
0.069518937,5.320947767,5320.947767
0.069568839,5.337697621,5337.697621
0.069880063,5.353683885000001,5353.683885
0.069976255,5.369178499000001,5369.178499000001
0.070489883,5.3855210090000005,5385.521009
0.070362308,5.402310711,5402.310711
0.070384488,5.419834562,5419.834562
0.071007351,5.4376557,5437.655699999999
0.071126946,5.454834625,5454.834625
0.071255892,5.471443438,5471.443437999999
0.071357564,5.487762232000001,5487.762232
0.071930737,5.504392586,5504.392586
0.071980642,5.520791610000001,5520.79161
0.07218397,5.536947942000001,5536.947942000001
0.072537806,5.553435385000001,5553.435385000001
0.072758929,5.570432154000001,5570.432154
0.073082374,5.586954117,5586.954117
0.073411638,5.603562175,5603.562175
0.073752543,5.620574445,5620.574445
0.07404674,5.637718695,5637.7186950000005
0.074228448,5.655171682000001,5655.171682
0.074252742,5.672519733000001,5672.519733
0.074401676,5.689465073,5689.465073
0.074404699,5.705936551,5705.936551
0.074584728,5.722845262,5722.845262
0.074772076,5.74031783,5740.31783
0.074862427,5.757584861,5757.584860999999
0.075340409,5.774017681,5774.017681
0.075670529,5.791039112000001,5791.039112
0.076357167,5.80831882,5808.31882
0.076650757,5.825380673,5825.380673
0.076661872,5.842339044,5842.339044
0.077030367,5.859969195,5859.969195
0.077332185,5.877695216,5877.695216
0.077278437,5.895879014,5895.879014
0.077556549,5.913757179,5913.757179
0.077935905,5.931249385,5931.249385
0.078067259,5.948336356,5948.336356000001
0.078525696,5.965596506,5965.596506
0.078425254,5.982866951,5982.866951
0.078764426,5.999571624,5999.571623999999
0.079092316,6.016733297,6016.733297
0.079427535,6.034209671000001,6034.2096710000005
0.079653369,6.052140012,6052.140012
0.079835842,6.069772931,6069.772931
0.079874314,6.087367809,6087.367808999999
0.080217894,6.104944142000001,6104.944142
0.080471235,6.122743856,6122.743855999999
0.080641987,6.140948506,6140.948506
0.080687442,6.158810307,6158.810307000001
0.081042089,6.176545266000001,6176.545266
0.081283264,6.194372088000001,6194.372088
0.081568933,6.212674775000001,6212.674775
0.082232927,6.23061299,6230.61299
0.082314704,6.2483201820000005,6248.320182
0.082798979,6.266178037,6266.178037000001
0.082729978,6.2843308790000005,6284.330879
0.083166581,6.302242559,6302.242558999999
0.083242083,6.319931460000001,6319.931460000001
0.08379435,6.338193353,6338.193353000001
0.084322281,6.35708888,6357.08888
0.084327666,6.376700687,6376.700687
0.084642243,6.396411917000001,6396.411917
0.08510711,6.415128427,6415.128427
0.08539299,6.432992051,6432.992051
0.08572523,6.450849594,6450.849594
0.086001942,6.468835584000001,6468.835584
0.085855383,6.486920142,6486.920142
0.086384812,6.504806074,6504.806074
0.086680522,6.523252928,6523.252928
0.086948216,6.541920507000001,6541.920507000001
0.087025836,6.559981147,6559.981147
0.087608358,6.578211837,6578.211837
0.08800639,6.596724017,6596.724017
0.087850078,6.615280405000001,6615.280405
0.088071948,6.6340708930000005,6634.070893
0.088479629,6.652917659,6652.917659
0.088648754,6.671116838,6671.116838
0.088878978,6.689302429,6689.302428999999
0.089034673,6.708385019,6708.385018999999
0.089080599,6.727340026,6727.340026
0.090171017,6.746393825,6746.393825
0.090317269,6.765559982,6765.559982
0.090270079,6.784665415000001,6784.665415
0.090411499,6.803530503,6803.530503
0.090993105,6.821875174,6821.875174
0.091026577,6.840464924,6840.464924
0.091103159,6.859765901000001,6859.765901000001
0.091377085,6.879615022,6879.615022
0.091697506,6.899493830000001,6899.49383
0.091959762,6.919094556,6919.094556
0.092506385,6.937840909,6937.8409090000005
0.092568131,6.956635802,6956.635802
0.092904674,6.975519138000001,6975.519138000001
0.093044012,6.994119698,6994.119698
0.093384215,7.012769524,7012.769524
0.0939869,7.031304543,7031.304543
0.094115696,7.049772594,7049.772594
0.094488838,7.068580284000001,7068.580284000001
0.094552011,7.087272732,7087.272731999999
0.095089256,7.106123519,7106.123519
0.095022456,7.125021615,7125.021615
0.094144756,7.143970764,7143.970764
0.094416423,7.163047208,7163.047208
0.09515703,7.182002993,7182.002993
0.095553856,7.200833338000001,7200.833338
0.096178111,7.220026948,7220.026948
0.096591303,7.239584181,7239.584180999999
0.096921861,7.258730346,7258.730346
0.097240301,7.277688112,7277.688112
0.097425223,7.296763844,7296.763844
0.097999849,7.31589037,7315.89037
0.097817511,7.334692498000001,7334.692498
0.09827132,7.354037651,7354.037651
0.098733311,7.37332387,7373.32387
0.098778409,7.393201645999999,7393.201645999999
0.098932032,7.413912285,7413.912285
0.099834329,7.434588086,7434.588086
0.10000614,7.454351999000001,7454.351999
0.099972145,7.473647866,7473.647866
0.100276871,7.493033456,7493.033456
0.100891282,7.512455074000001,7512.455074
0.101258769,7.531631857,7531.631856999999
0.101499766,7.550941165,7550.941165
0.101818735,7.570866829,7570.866829
0.102235386,7.590754345,7590.754344999999
0.102571461,7.610540873,7610.540873
0.102622376,7.630426869,7630.426869
0.103401104,7.650725156000001,7650.725156
0.103745113,7.6707457660000005,7670.745766
0.103721026,7.690674831000001,7690.674831
0.104200969,7.710607545,7710.607545
0.104417894,7.730270720000001,7730.27072
0.105069776,7.749973613999999,7749.973613999999
0.104753827,7.770193882,7770.193882
0.105515831,7.790419666,7790.419666
0.105846356,7.810488736000001,7810.488736
0.105955988,7.830492881,7830.492880999999
0.106286131,7.850628215,7850.628215000001
0.106823622,7.870357695,7870.357695
0.106952261,7.889892266000001,7889.892266000001
0.107293432,7.91029082,7910.29082
0.10761583,7.931523187,7931.523187
0.108203822,7.95306119,7953.061189999999
0.108523943,7.974461193999999,7974.461193999999
0.108587108,7.994807749,7994.807749
0.108886398,8.014159387,8014.159387
0.109417035,8.033977546,8033.977545999999
0.109697661,8.054031444,8054.031443999999
0.11034783,8.074170281,8074.170281000001
0.110362706,8.094469542,8094.469542000001
0.111026165,8.115295428,8115.295427999999
0.111273853,8.135918523,8135.918523000001
0.111106137,8.155908528,8155.908527999999
0.111614605,8.176033704,8176.033704
0.112124031,8.196674137,8196.674137
0.112501543,8.217471072,8217.471072
0.11268451,8.238476465,8238.476465
0.113122578,8.259243282,8259.243282
0.113373255,8.279617713,8279.617713
0.11370905,8.30013374,8300.13374
0.113956613,8.32043505,8320.43505
0.114016769,8.340843581,8340.843581
0.114254185,8.361159103,8361.159103
0.114629913,8.381387292,8381.387292
0.114900019,8.401833228,8401.833228
0.115504766,8.421734338,8421.734338
0.116090957,8.441577334,8441.577334
0.116091382,8.462166312,8462.166312000001
0.116516462,8.483768162,8483.768162
0.116734934,8.505524307,8505.524307
0.117070429,8.527292935,8527.292935
0.117202755,8.548680325,8548.680325
0.117871976,8.569083621000003,8569.083621000002
0.118166191,8.589217699,8589.217699
0.118026368,8.609401531,8609.401531
0.118973333,8.629240632000002,8629.240632000001
0.119110168,8.648633107,8648.633107
0.119605194,8.669295973,8669.295973
0.119727363,8.690303484000001,8690.303484
0.120240331,8.711031829,8711.031829
0.120606602,8.731813078,8731.813078
0.12083783,8.752878279,8752.878279
0.121186747,8.773773452000002,8773.773452000001
0.121163753,8.794713269,8794.713269
0.121469345,8.815646973,8815.646972999999
0.12253775,8.836602716,8836.602716
0.123080747,8.857288097,8857.288096999999
0.12307977,8.878256224,8878.256223999999
0.123303952,8.899145263,8899.145262999999
0.123766953,8.919642788,8919.642788000001
0.124193551,8.939890994,8939.890994000001
0.124479677,8.960441332,8960.441332
0.125130968,8.981013363,8981.013363
0.125138173,9.001374634,9001.374634
0.125450084,9.022065699,9022.065699
0.125771159,9.043529423,9043.529423
0.125688931,9.065215259,9065.215259
0.126101274,9.086935796,9086.935796
0.127151103,9.108470447,9108.470447
0.127228552,9.129405675000001,9129.405675
0.127592374,9.149802148000001,9149.802148
0.128336445,9.170402954,9170.402954
0.128602468,9.19092001,9190.92001
0.129358008,9.211626618,9211.626618
0.129630087,9.232714071,9232.714071
0.129839389,9.254267642999999,9254.267643
0.130211001,9.275322066000001,9275.322066
0.130578508,9.296030321,9296.030321
0.131014917,9.317280926,9317.280926
0.131303993,9.338705259,9338.705258999998
0.131828961,9.360303878000002,9360.303878
0.13265865,9.382076266,9382.076266
0.132841278,9.403430876,9403.430876
0.132860699,9.424431363,9424.431363
0.133163132,9.445781117000001,9445.781117
0.133994229,9.467518416,9467.518416
0.13446076,9.488906894,9488.906894
0.134622158,9.509898741,9509.898741
0.135624708,9.530925831000001,9530.925831
0.135379188,9.551691918000001,9551.691918
0.135571227,9.571683231000002,9571.683231
0.136032805,9.591540491,9591.540491
0.13678229,9.612649035,9612.649035
0.136692384,9.634987406,9634.987406
0.137212062,9.657480874,9657.480874
0.137632966,9.67995593,9679.95593
0.138250317,9.70156057,9701.56057
0.138491449,9.722290688,9722.290688
0.138735436,9.743024007,9743.024007
0.139409349,9.763813103,9763.813103
0.139814952,9.784770117,9784.770117
0.140169465,9.806097851,9806.097851
0.141027369,9.828007106,9828.007106
0.141543922,9.849240137999999,9849.240138
0.141829086,9.870248304999999,9870.248305
0.142179222,9.89139229,9891.39229
0.142471868,9.912468091000001,9912.468091
0.142670558,9.933525034,9933.525034
0.143227998,9.955117908,9955.117908
0.143623626,9.97649575,9976.49575
0.143891029,9.997699215,9997.699215
0.144303983,10.01871764,10018.71764
0.144332851,10.03997112,10039.97112
0.14472514,10.06113112,10061.13112
0.145425998,10.08191347,10081.91347
0.145523696,10.10238853,10102.38853
0.145988121,10.123270940000001,10123.27094
0.146157018,10.14341238,10143.41238
0.14702984,10.16378103,10163.78103
0.14710404,10.18506696,10185.06696
0.147403021,10.207130370000002,10207.13037
0.148474709,10.229120000000002,10229.12
0.149163538,10.25104325,10251.04325
0.149296185,10.272655790000002,10272.65579
0.150190235,10.293369440000001,10293.36944
0.1509164,10.31380566,10313.80566
0.151318085,10.33420818,10334.20818
0.151054768,10.35448135,10354.48135
0.151159042,10.37486341,10374.86341
0.152046061,10.39593167,10395.93167
0.152212642,10.417014069999999,10417.01407
0.152388656,10.43816947,10438.16947
0.153149082,10.459083430000002,10459.08343
0.15348869,10.480380510000002,10480.38051
0.154190561,10.5016264,10501.6264
0.154934693,10.52314159,10523.14159
0.155442772,10.54421789,10544.21789
0.15592525,10.565181220000001,10565.18122
0.156368343,10.58646935,10586.46935
0.156637651,10.607962760000001,10607.96276
0.157091922,10.62923563,10629.23563
0.157791416,10.649657520000002,10649.65752
0.158079065,10.670080760000001,10670.08076
0.158469283,10.69015115,10690.15115
0.160089564,10.71012601,10710.12601
0.15996047,10.72951485,10729.51485
0.160602008,10.75016476,10750.16476
0.160888816,10.77154671,10771.54671
0.161301749,10.79323441,10793.23441
0.162066485,10.81504906,10815.04906
0.162688234,10.83662358,10836.62358
0.163205768,10.85695059,10856.95059
0.163610725,10.876432930000002,10876.43293
0.163922057,10.89661508,10896.61508
0.164794767,10.91726321,10917.26321
0.165251964,10.9376338,10937.6338
0.165888278,10.95862163,10958.62163
0.166650314,10.97966066,10979.66066
0.16685014,11.00017863,11000.17863
0.167521072,11.02053002,11020.53002
0.168372443,11.04121588,11041.21588
0.169031496,11.06206956,11062.06956
0.170029057,11.08285724,11082.85724
0.169847002,11.10388618,11103.88618
0.170397124,11.124693010000001,11124.69301
0.170708147,11.14502046,11145.02046
0.171703786,11.16530382,11165.30382
0.172185076,11.18553556,11185.53556
0.171900708,11.20614741,11206.14741
0.172556827,11.22662432,11226.62432
0.173412705,11.24696869,11246.96869
0.174383619,11.26690033,11266.90033
0.174721594,11.286019990000002,11286.01999
0.175006344,11.30550729,11305.50729
0.175662049,11.32620844,11326.20844
0.176355393,11.34721762,11347.21762
0.177148105,11.36791264,11367.91264
0.177774708,11.388776459999999,11388.77646
0.178242811,11.408554469999999,11408.55447
0.178831666,11.42789871,11427.89871
0.179314815,11.447369,11447.369
0.179568932,11.466845950000002,11466.84595
0.180500596,11.48628134,11486.28134
0.181185107,11.506028420000002,11506.02842
0.181834288,11.52605948,11526.05948
0.182526049,11.545944250000002,11545.94425
0.183059685,11.56526126,11565.26126
0.183845073,11.58519665,11585.19665
0.184202043,11.605113820000001,11605.11382
0.184702097,11.62493548,11624.93548
0.185740761,11.64442093,11644.42093
0.186167315,11.664274149999999,11664.27415
0.186818182,11.68386466,11683.86466
0.187321445,11.703842360000001,11703.84236
0.188031703,11.723618460000003,11723.618460000002
0.188852146,11.742984210000001,11742.98421
0.189468839,11.761747470000001,11761.74747
0.189991042,11.78040417,11780.40417
0.190529256,11.79879489,11798.79489
0.191332532,11.81686237,11816.86237
0.191946377,11.83485023,11834.85023
0.192547139,11.85406231,11854.06231
0.193283693,11.873638000000001,11873.638
0.194156718,11.893186400000001,11893.1864
0.194871506,11.91299361,11912.99361
0.195459793,11.93224375,11932.24375
0.196388762,11.950763479999999,11950.76348
0.196796185,11.96897256,11968.972559999998
0.197681442,11.98733112,11987.33112
0.19850214,12.005546650000001,12005.54665
0.199240982,12.02376989,12023.76989
0.199939824,12.04251381,12042.51381
0.200059727,12.061433440000002,12061.43344
0.201109747,12.0795589,12079.5589
0.202049024,12.09764668,12097.64668
0.202365574,12.116142,12116.142
0.203328011,12.1341306,12134.1306
0.204093444,12.15215055,12152.15055
0.204943185,12.170899250000002,12170.89925
0.205483151,12.189373719999999,12189.37372
0.206571107,12.20744293,12207.44293
0.207016724,12.22579928,12225.79928
0.208438861,12.25912732,12259.12732
0.2101248,12.30320549,12303.20549
0.212476605,12.34661731,12346.61731
0.214472447,12.39258744,12392.58744
0.216851262,12.437061040000001,12437.06104
0.2180929,12.47853819,12478.53819
0.220297296,12.5221576,12522.1576
0.222734231,12.56531752,12565.31752
0.225166166,12.60797921,12607.97921
0.227060804,12.65137801,12651.37801
0.229368152,12.69419125,12694.19125
0.231400696,12.73641404,12736.41404
0.23355066,12.77673603,12776.73603
0.236349275,12.816801750000002,12816.80175
0.238470579,12.85913093,12859.13093
0.240933757,12.899178970000001,12899.17897
0.243154807,12.93729573,12937.29573
0.24544081,12.976471369999999,12976.47137
0.24820508,13.01624402,13016.24402
0.251024068,13.05533498,13055.33498
0.253179804,13.09391914,13093.91914
0.255994861,13.132301799999999,13132.3018
0.258734338,13.169575660000001,13169.57566
0.261042412,13.20529175,13205.29175
0.264122309,13.24183827,13241.83827
0.266717357,13.27961039,13279.61039
0.269788317,13.314389660000002,13314.38966
0.272481843,13.34859068,13348.59068
0.275381034,13.38444755,13384.44755
0.278063493,13.419448899999999,13419.4489
0.280807371,13.45473937,13454.73937
0.283876466,13.49020429,13490.20429
0.286793173,13.52418634,13524.18634
0.289707908,13.55754604,13557.54604
0.292709007,13.589834530000001,13589.83453
0.295880754,13.62396554,13623.96554
0.298882488,13.658794930000001,13658.79493
0.301927017,13.69006365,13690.06365
0.305178585,13.72126459,13721.26459
0.308349105,13.75259937,13752.59937
0.311666562,13.78297034,13782.97034
0.314596205,13.814338460000002,13814.33846
0.318256707,13.845574899999999,13845.5749
0.321730043,13.876402539999999,13876.40254
0.325580878,13.90605545,13906.05545
0.329104719,13.935348470000001,13935.34847
0.33292054,13.96632964,13966.32964
0.336426585,13.99568874,13995.68874
0.339952115,14.02267551,14022.67551
0.343338947,14.049558580000001,14049.55858
0.346661629,14.07638681,14076.38681
0.350286357,14.10346677,14103.46677
0.353929081,14.13097711,14130.97711
0.35767219,14.15764201,14157.64201
0.361317559,14.18339566,14183.39566
0.364879272,14.20862671,14208.62671
0.368744119,14.23514138,14235.14138
0.372595555,14.261389450000001,14261.38945
0.376277111,14.28448305,14284.48305
0.380305342,14.308532880000001,14308.53288
0.384339323,14.33250612,14332.50612
0.388226242,14.35557733,14355.577329999998
0.392342839,14.37975597,14379.75597
0.396393243,14.4030769,14403.0769
0.40057419,14.42634339,14426.34339
0.404919976,14.44795017,14447.95017
0.408829848,14.47040076,14470.40076
0.41299951,14.49400296,14494.00296
0.417629022,14.51482,14514.82
0.421615741,14.53574369,14535.74369
0.42583614,14.55639328,14556.39328
0.430040115,14.57596226,14575.96226
0.434567471,14.596402000000001,14596.402
0.438820917,14.61690933,14616.90933
0.443257844,14.63645798,14636.45798
0.44788175,14.65452035,14654.52035
0.452202122,14.67319927,14673.19927
0.456869618,14.692974770000001,14692.97477
0.461433802,14.711253280000001,14711.25328
0.466334114,14.72826154,14728.26154
0.470973219,14.745212810000002,14745.21281
0.475630859,14.761440720000001,14761.44072
0.480404439,14.778612690000001,14778.61269
0.485296027,14.79571717,14795.71717
0.490180189,14.81172798,14811.72798
0.494915555,14.82669289,14826.69289
0.499529375,14.8420765,14842.0765
0.504225444,14.85926014,14859.26014
0.509254361,14.87339902,14873.39902
0.514417618,14.8871675,14887.1675
0.519245653,14.901921410000002,14901.92141
0.524035549,14.91564734,14915.64734
0.528997771,14.92995193,14929.95193
0.534202738,14.94350833,14943.50833
0.539319778,14.9567282,14956.7282
0.544632808,14.968910130000001,14968.91013
0.549813012,14.981701880000001,14981.70188
0.55528191,14.995246980000001,14995.24698
0.560617139,15.005666719999999,15005.66672
0.56600653,15.01619206,15016.19206
0.571400066,15.02746091,15027.46091
0.576926058,15.03829244,15038.29244
0.58233281,15.04903945,15049.03945
0.587669313,15.05876587,15058.76587
0.593135743,15.06733705,15067.33705
0.598449565,15.07634744,15076.34744
0.604070809,15.08711334,15087.11334
0.609470555,15.09752225,15097.52225
0.614985065,15.105080019999999,15105.08002
0.620428906,15.11294664,15112.94664
0.626250934,15.12068526,15120.68526
0.631888683,15.12784064,15127.84064
0.637706395,15.135668579999999,15135.66858
0.643278823,15.14199096,15141.99096
0.648953142,15.14801773,15148.01773
0.65478828,15.15432039,15154.32039
0.660770629,15.16303512,15163.03512
0.66677258,15.16915192,15169.151919999998
0.67256985,15.17323475,15173.23475
0.678444102,15.1788537,15178.8537
0.684337925,15.183808820000001,15183.80882
0.69007666,15.18939314,15189.39314
0.696187603,15.194538699999999,15194.5387
0.702450691,15.197909110000001,15197.90911
0.708383221,15.200479470000001,15200.47947
0.714500498,15.204969910000003,15204.969910000002
0.720522428,15.21032087,15210.32087
0.726943458,15.212444960000001,15212.44496
0.733844255,15.214052330000001,15214.05233
0.739959349,15.21649537,15216.49537
0.746168195,15.2193081,15219.308099999998
0.752859126,15.222167310000001,15222.16731
0.759136577,15.22325638,15223.25638
0.765279794,15.22321563,15223.21563
0.771510442,15.224425080000001,15224.42508
0.778137125,15.227666820000001,15227.66682
0.784524292,15.22768145,15227.68145
0.790800859,15.22685454,15226.85454
0.797386703,15.22712364,15227.12364
0.803528336,15.22673962,15226.73962
0.810109113,15.22804103,15228.04103
0.816919225,15.22713673,15227.13673
0.823294018,15.226066300000001,15226.0663
0.829967462,15.224008640000001,15224.00864
0.8367719,15.22434215,15224.34215
0.84312812,15.223802760000002,15223.80276
0.849632573,15.22146972,15221.46972
0.856392415,15.22024261,15220.24261
0.862861014,15.21841649,15218.41649
0.869466193,15.21681889,15216.81889
0.876100563,15.21468437,15214.68437
0.882845108,15.21124861,15211.24861
0.889487747,15.207232249999999,15207.23225
0.895956801,15.205056220000001,15205.05622
0.90273573,15.20294579,15202.94579
0.909727293,15.19809752,15198.09752
0.916488249,15.19391778,15193.91778
0.923022709,15.190632330000001,15190.63233
0.929916603,15.18767526,15187.67526
0.93683466,15.18410919,15184.10919
0.943047555,15.17887633,15178.87633
0.949925029,15.17362607,15173.626069999998
0.956651003,15.16947821,15169.47821
0.963839303,15.166918970000001,15166.91897
0.970693451,15.16002077,15160.02077
0.977589122,15.15376941,15153.76941
0.984231657,15.14841023,15148.41023
0.991162504,15.14230042,15142.30042
0.997785935,15.13798576,15137.98576
1.004812582,15.13237471,15132.37471
1.011761761,15.12575536,15125.75536
1.018503572,15.118685900000001,15118.6859
1.025462521,15.11364775,15113.64775
1.0323432,15.10678869,15106.78869
1.039279913,15.09865828,15098.65828
1.046157989,15.092160830000001,15092.16083
1.052858561,15.08554533,15085.54533
1.059690839,15.0789202,15078.9202
1.066809994,15.07190215,15071.90215
1.073861125,15.06323929,15063.23929
1.080728315,15.05373046,15053.73046
1.087735199,15.04639913,15046.39913
1.094839926,15.03895454,15038.95454
1.101923363,15.02841201,15028.41201
1.108680597,15.01913795,15019.137949999998
1.115394928,15.009956200000001,15009.9562
1.122621405,15.00146699,15001.46699
1.129612746,14.99280972,14992.80972
1.136595197,14.98257196,14982.57196
1.143387236,14.97192013,14971.92013
1.150503147,14.9616647,14961.6647
1.157488972,14.95395373,14953.95373
1.164511057,14.94177364,14941.77364
1.171565506,14.930003600000001,14930.0036
1.17840791,14.91844958,14918.44958
1.185351903,14.90688558,14906.88558
1.192069947,14.89666723,14896.66723
1.199546766,14.88534547,14885.34547
1.206751612,14.872236370000001,14872.23637
1.213536398,14.85894951,14858.94951
1.22075228,14.84754582,14847.54582
1.227884895,14.83408578,14834.08578
1.235094274,14.81912998,14819.12998
1.24215182,14.80530263,14805.30263
1.249393683,14.79112317,14791.12317
1.25647734,14.77717549,14777.17549
1.263596214,14.76264595,14762.64595
1.270460606,14.746458390000003,14746.458390000002
1.277735464,14.73034389,14730.34389
1.284785996,14.71619089,14716.19089
1.291987165,14.70122986,14701.22986
1.299048235,14.68295404,14682.95404
1.305866143,14.66655146,14666.55146
1.313409232,14.64901698,14649.01698
1.320449837,14.63193967,14631.93967
1.327658269,14.61441596,14614.41596
1.335098159,14.59544039,14595.44039
1.341837817,14.576040590000002,14576.04059
1.349564956,14.557054980000002,14557.05498
1.356743832,14.53919748,14539.19748
1.364060191,14.51690081,14516.90081
1.371382357,14.49642762,14496.42762
1.378802379,14.47525633,14475.25633
1.386055705,14.4529283,14452.9283
1.393362394,14.43112108,14431.12108
1.401117018,14.408061250000001,14408.06125
1.408802711,14.38341586,14383.41586
1.416354542,14.359782970000001,14359.78297
1.42406198,14.33641906,14336.41906
1.431708395,14.30903852,14309.03852
1.439808158,14.282069450000002,14282.06945
1.447157412,14.256013470000001,14256.01347
1.454626048,14.22888069,14228.88069
1.462270222,14.20199509,14201.99509
1.470096744,14.17313083,14173.13083
1.477737044,14.14371887,14143.71887
1.485418019,14.11404774,14114.04774
1.493053007,14.086509260000001,14086.50926
1.501063016,14.05449121,14054.49121
1.509621238,14.018545410000002,14018.54541
1.518518152,13.98117418,13981.17418
1.527707578,13.943825440000001,13943.82544
1.537120835,13.904516610000002,13904.51661
1.546320969,13.86370868,13863.70868
1.555181845,13.82209331,13822.09331
1.564391942,13.782324919999999,13782.32492
1.573663002,13.73787903,13737.87903
1.583045353,13.69300044,13693.00044
1.592224782,13.64780659,13647.80659
1.601898158,13.60125415,13601.25415
1.611454996,13.55223876,13552.23876
1.621258422,13.50034061,13500.34061
1.630943079,13.449400149999999,13449.40015
1.640983324,13.39874671,13398.74671
1.650914819,13.34178658,13341.78658
1.660533635,13.28565042,13285.65042
1.670356871,13.22750759,13227.50759
1.680091755,13.16829229,13168.29229
1.690131359,13.10590869,13105.90869
1.700537225,13.042477230000001,13042.47723
1.710625763,12.97913894,12979.13894
1.721066743,12.91190042,12911.90042
1.731726376,12.84117039,12841.17039
1.74217397,12.76997358,12769.97358
1.752468624,12.69521033,12695.21033
1.763122022,12.618557520000001,12618.55752
1.774012767,12.53699007,12536.99007
1.784737937,12.453702230000001,12453.70223
1.795893613,12.36864501,12368.64501
1.807497485,12.27650375,12276.50375
1.818913463,12.182157530000001,12182.15753
1.83063506,12.084033850000003,12084.033850000002
1.843128424,11.97815318,11978.15318
1.855078123,11.86625226,11866.25226
1.86733578,11.75051449,11750.51449
1.879570966,11.62999173,11629.99173
1.892674286,11.498147070000002,11498.14707
1.905610132,11.36036105,11360.36105
1.919290584,11.21329401,11213.29401
1.933556728,11.05241749,11052.41749
1.948301549,10.87528708,10875.28708
1.963860843,10.66765084,10667.65084
